Repository: ReaganWu/RECIPER

---
license: mit
language:
  - en
task_categories:
  - question-answering
pretty_name: RECIPER
size_categories:
  - 1K<n<10K
tags:
  - materials-science
  - information-retrieval
  - retrieval-augmented-generation
  - scientific-literature

- procedure-oriented-qa
---

# RECIPER: A Dual-View Retrieval Pipeline for Procedure-Oriented Materials Question Answering
**Official dataset and reference implementation of RECIPER**

> **RECIPER: A Dual-View Retrieval Pipeline for Procedure-Oriented Materials Question Answering**
>
> Zhuoyu Wu, Wenhui Ou, Pei-Sze Tan, Wenqi Fang, Sailaja Rajanala, and Raphaël C.-W. Phan

RECIPER is a retrieval pipeline for procedure-oriented materials question answering. It indexes two complementary views of the same scientific paper collection:

1. paragraph-level evidence from full paper text
2. compact procedure-oriented recipe summaries

The public release keeps the code path small and readable while preserving the main paper-facing artifacts: the RAG corpus, the QA dataset, dense retrieval backbones, and a minimal dual-view RECIPER retriever.

## Architecture

## Highlights

- Dual-view retrieval over paragraph and recipe streams
- Procedure-oriented materials science QA benchmark with 1,024 questions
- Structured RAG corpus with 343 papers, 12,162 paragraph chunks, and 544 recipe chunks
- Compact BM25, dense, and RECIPER retrieval implementations
- Hugging Face dataset release for direct reuse
- Paper-aligned evaluation entrypoint with `Recall@k`, `nDCG@k`, and `MRR`

Paper-reported reference numbers:

- Average gain of `+3.73` in `Recall@1`
- Average gain of `+2.85` in `nDCG@10`
- Average gain of `+3.13` in `MRR`
- With `BGE-large-en-v1.5`: `86.82%` `Recall@1`, `97.07%` `Recall@5`, and `97.85%` `Recall@10`

## Dataset

The release contains a structured materials-science retrieval corpus and a QA benchmark.

| File | Format | Rows | Description |
| --- | --- | ---: | --- |
| `data/rag_database/rag_database.json` | JSON array | 343 papers | Paper metadata, section paragraphs, extracted entities, and procedure-oriented recipe summaries |
| `data/rag_database/qa_dataset.jsonl` | JSON Lines | 1,024 QA pairs | Retrieval evaluation questions with answers and gold `paper_id` labels |

Dataset summary:

- Papers: `343`
- Sections: `2,763`
- Paragraph chunks: `12,162`
- Recipe chunks: `544`
- QA pairs: `1,024`
- Language: English
- Domain: materials science literature

The retrieval code supports three document streams:

- `paragraph`
- `recipe`
- `combined`

The `reciper` method uses a dual-view setup over paragraph and recipe streams.

## Hugging Face Usage

Load the released dataset directly from Hugging Face:

```python
from datasets import load_dataset

repo_id = "ReaganWZY/RECIPER"

qa = load_dataset(
    "json",
    data_files=f"hf://datasets/{repo_id}/data/rag_database/qa_dataset.jsonl",
    split="train",
)

corpus = load_dataset(
    "json",
    data_files=f"hf://datasets/{repo_id}/data/rag_database/rag_database.json",
    split="train",
)

print(qa[0])
print(corpus[0]["paper_id"])
```

Dataset page:

```text
https://huggingface.co/datasets/ReaganWZY/RECIPER
```

## Quickstart

Run the paper-style dual-view retriever:

```bash
python -m src.reciper.demo \
  --query "self-healing coating corrosion" \
  --method reciper \
  --model-name bge-large-en-v1.5 \
  --top-k 5
```

## Data Schema

Each paper record in `rag_database.json` contains:

- `paper_id`: stable local paper identifier, such as `paper_0237`
- `title`: paper title
- `abstract`: paper abstract
- `metadata`: source metadata, including authors, DOI or arXiv identifier when available, source URL fields, and download timestamp
- `sections`: paper sections with `heading` and `paragraphs_with_entities`
- `recipes`: procedure-oriented synthesis or experiment summaries used by the recipe retrieval stream

Each QA row in `qa_dataset.jsonl` contains:

- `question`: natural-language materials science question
- `answer`: reference answer
- `topic`: broad question topic, such as `synthesis`, `properties`, or `characterization`
- `paper_id`: gold source paper identifier in `rag_database.json`
- `paper_title`: title of the gold source paper
- `source`: DOI or arXiv source URL
- `source_type`: `doi` or `arxiv`

For local Python usage:

```python
from src.reciper.data import load_json, load_jsonl, load_rag_documents

corpus = load_json("data/rag_database/rag_database.json")
qa = load_jsonl("data/rag_database/qa_dataset.jsonl")
documents = load_rag_documents(stream="combined")
```

## Data Sources

The corpus is derived from publicly reachable scientific literature sources identified by DOI or arXiv links. The dataset includes structured metadata, paper text passages, extracted entities, recipe summaries, and QA pairs prepared for the RECIPER paper artifact.

Users should cite the original papers where appropriate and should verify source licensing and downstream redistribution requirements for their own use case.

File: data/rag_database/qa_dataset.jsonl (part 1 of 29)
{"question": "How does changing the plasma current (32 A vs 65 A) affect the morphology, average particle size and local atomic order of the iron-oxide nanoparticles?", "answer": "Raising the plasma current from 32 A to 65 A produced nanoparticles with larger average particle size, a change in morphology from more symmetric spherical particles to lower-symmetry (hexagonal-like) shapes, and increased local structural disorder. XRD indicated possible multiphase formation at the higher (65 A) arc current, and Fe K-edge XAS (XANES/EXAFS) showed distinct local structures and larger disorder for the higher-current samples. The authors attribute these effects to larger temperature gradients and higher enthalpy at higher plasma currents, which promote multiphase reactions and growth under less-equilibrated conditions.", "topic": "synthesis", "paper_id": "paper_0237", "paper_title": "X-ray absorption spectroscopy characterization of iron-oxide nanoparticles synthesized by high temperature plasma processing", "source": "https://arxiv.org/abs/1401.3655v1", "source_type": "arxiv"}
{"question": "What characterization techniques were used and what did Fe K-edge X-ray absorption spectroscopy reveal about composition and local structure of the nanoparticles?", "answer": "The study used powder X-ray diffraction (Philips PW-1710, Cu-K radiation) for crystallinity, transmission electron microscopy (JEOL JEM-1200 EX, 200 keV) for morphology, and Fe K-edge X-ray absorption spectroscopy (XANES and EXAFS) at the Elettra synchrotron for local atomic order and electronic properties. Fe K-edge XAS revealed non-stoichiometry consistent with Fe3O4-like (magnetite-like) nanoparticles rather than perfectly stoichiometric phases, distinct local structures for samples grown at different plasma currents, and larger local disorder in the higher-current samples. EXAFS analysis quantified differences in local coordination/ordering between the samples.", "topic": "characterization", "paper_id": "paper_0237", "paper_title": "X-ray absorption spectroscopy characterization of iron-oxide nanoparticles synthesized by high temperature plasma processing", "source": "https://arxiv.org/abs/1401.3655v1", "source_type": "arxiv"}
{"question": "What strategies does the review identify for improving the photocatalytic activity and water stability of MOF-based photocatalysts?", "answer": "The review highlights multiple strategies: tuning metal ions/clusters and organic linkers to modify light absorption and charge separation; encapsulation of polyoxometalates (POMs) inside MOF hosts to combine POM redox properties with MOF porosity; increasing pore size and engineering cages to improve accessibility and stability; supporting POMs by covalent bonding or by introducing organic/inorganic supports to minimize POM leaching; modifying organic linkers to enhance visible-light absorption and promote electron–hole separation; producing MOF-derived inorganic semiconductor nanocomposites (e.g., Bi2MoO6 derived from MOFs) and forming composites (e.g., ZIF-67/PANI, Pd@UiO-66(NH2)) to boost charge transfer and utilization of light. The review also stresses the importance of designing water-stable, low-toxicity MOFs and minimizing reliance on sacrificial reagents (H2O2, sulfates) for practical wastewater applications.", "topic": "synthesis", "paper_id": "paper_0177", "paper_title": "A review of metal-organic framework (MOF) materials as an effective photocatalyst for degradation of organic pollutants", "source": "https://doi.org/10.1039/d3na00627a", "source_type": "doi"}
{"question": "Which structural type of MOF showed superior photocatalytic degradation of methyl violet (MV) dye in the review, and how was the mechanism probed?", "answer": "The review describes a comparative study of two designed MOFs (one 2D and one 3D incorporating two linkers) evaluated for photodegradation of methyl violet (MV). The 2D MOF exhibited superior photocatalytic activity compared to the 3D analogue. The mechanism of enhanced activity was investigated using electronic structure calculations including density of states (DOS) and projected DOS (p-DOS), which helped elucidate charge transfer pathways and the roles of ligands and framework topology in facilitating electron–hole generation and migration.", "topic": "properties", "paper_id": "paper_0177", "paper_title": "A review of metal-organic framework (MOF) materials as an effective photocatalyst for degradation of organic pollutants", "source": "https://doi.org/10.1039/d3na00627a", "source_type": "doi"}
{"question": "What are the main practical challenges for deploying MOF-based photocatalysts in wastewater treatment identified in the review?", "answer": "Key challenges include limited water stability and potential release (leaching) of toxic species from some MOFs and POM-based composites, complex and sometimes costly syntheses, relatively low long-term photocatalytic efficiency in realistic conditions, dependence on additional reagents (e.g., H2O2) for effective degradation, and issues of recyclability and durability under operational parameters (pH, temperature, ionic composition). The review emphasizes the need to engineer water-stable, low-toxicity MOFs with good recyclability and to develop methods (covalent supports, linker modification, host–guest stabilization) to prevent POM leaching and improve visible-light activity.", "topic": "application", "paper_id": "paper_0177", "paper_title": "A review of metal-organic framework (MOF) materials as an effective photocatalyst for degradation of organic pollutants", "source": "https://doi.org/10.1039/d3na00627a", "source_type": "doi"}
{"question": "What exact melting conditions and precautions were used to synthesize the LiMnBO3 glass and why was a double-crucible method employed?", "answer": "The glass with nominal composition 25Li2O•50MnO•25B2O3 was prepared from pre-dried Li2CO3, Mn(CH3COO)2·4H2O and H3BO3 that were ground and mixed in a planetary mill. The powder charge was melted at 1015 °C for 15 minutes. To prevent oxidation of manganese during melting, the authors used the double-crucible method. After melting, the material was quenched to produce an amorphous glass. The double-crucible arrangement is specifically to limit oxygen exposure and thus maintain lower manganese oxidation states (critical for later electrical behavior).", "topic": "synthesis", "paper_id": "paper_0047", "paper_title": "Properties of LiMnBO3 glasses and nanostructured glass-ceramics", "source": "https://arxiv.org/abs/1907.09327v1", "source_type": "arxiv"}
{"question": "What thermal treatment was used to produce the nanostructured glass-ceramics and which crystalline phases formed after nanocrystallization?", "answer": "Nanostructuring was achieved by thermal nanocrystallization: the as-quenched glass was step-wise heated from room temperature to a crystallization temperature in the 450–550 °C range under inert gas, followed by cooling. The paper gives a representative isothermal anneal of 525 °C for 20 h; they also report nanocrystallization carried out at 500 °C. After these treatments the glass transformed into a nanostructured glass-ceramic containing MnBO3 and LiMnBO3 nanocrystalline phases, with highly defected grain–glass boundaries that are rich in Mn2+/Mn3+ redox pairs.", "topic": "synthesis|characterization", "paper_id": "paper_0047", "paper_title": "Properties of LiMnBO3 glasses and nanostructured glass-ceramics", "source": "https://arxiv.org/abs/1907.09327v1", "source_type": "arxiv"}
{"question": "How did electrical conductivity and conduction mechanism change after nanocrystallization compared to the as-quenched glass?", "answer": "The as-quenched glass exhibited very low dc conductivity, on the order of 10^(-18) S·cm^(-1) at room temperature, with behavior dominated by ionic conduction and a high activation energy (~1.15 eV). After thermal nanocrystallization the room-temperature conductivity increased by about 4–6 orders of magnitude (reported ≈10^(-12) S·cm^(-1) after nanocrystallization). The activation energy decreased; in particular at low temperatures (≤175 °C) the activation energy dropped to ~0.49 eV, indicating that electronic conduction (polaron hopping between Mn2+/Mn3+ sites) becomes dominant at low T while ionic conduction still contributes at higher temperatures. The improvement is attributed to electron-transport pathways along defect-rich grain boundaries formed during nanocrystallization.", "topic": "properties|application", "paper_id": "paper_0047", "paper_title": "Properties of LiMnBO3 glasses and nanostructured glass-ceramics", "source": "https://arxiv.org/abs/1907.09327v1", "source_type": "arxiv"}
{"question": "What is the effective aspect ratio R_eff and how is it determined for a given elongated nanoparticle?", "answer": "R_eff is the aspect ratio of an ellipsoid that is equivalent to the original particle in terms of its mass distribution moments (moments of inertia). To determine R_eff one computes the three principal moments of inertia (the eigenvalues of the inertia tensor) of the actual particle (using its geometry and mass density). An ellipsoid is then defined whose semi-axes are chosen so that its three moments of inertia match those eigenvalues. The effective aspect ratio R_eff is the ratio of the ellipsoid semi-axes corresponding to length vs diameter (a/b) obtained this way. For the cylinder and spherocylinder cases treated in the paper, R_eff can be expressed from the moments without depending on the particle radius (it depends only on the geometrical aspect parameter R=L/2r, via γ=R−1).", "topic": "synthesis|characterization", "paper_id": "paper_0201", "paper_title": "Why the aspect ratio? Shape equivalence for the extinction spectra of gold nanoparticles", "source": "https://arxiv.org/abs/1605.06046v1", "source_type": "arxiv"}
{"question": "How does using R_eff instead of the geometric aspect ratio R affect the comparison of longitudinal plasmon peak (LPP) positions across different particle shapes?", "answer": "Using R_eff significantly improves the correspondence of LPP positions between different elongated shapes (cylinder, spherocylinder, and prolate ellipsoid). When LPP positions are plotted against the geometric aspect ratio R, the peak positions for different shapes diverge increasingly as R grows. When plotted against R_eff (the aspect ratio of the inertia-equivalent ellipsoid), the LPP values for different shapes lie much closer together and show a reduced shape-dependent scatter; the dependence on R_eff is also non-monotonic in the studied range. This improved clustering was observed for particle sizes studied from small (simulations at 5 nm radius) up to larger sizes (10–20 nm radii and up to the 10–100 nm size range discussed), indicating that matching moments of inertia is a more natural criterion than nominal aspect ratio for comparing optical spectra of elongated gold nanoparticles.", "topic": "properties", "paper_id": "paper_0201", "paper_title": "Why the aspect ratio? Shape equivalence for the extinction spectra of gold nanoparticles", "source": "https://arxiv.org/abs/1605.06046v1", "source_type": "arxiv"}
{"question": "Which computational methods were used to simulate extinction spectra and how was consistency between methods confirmed?", "answer": "The authors used the discrete dipole approximation (DDA) implemented in DDSCAT 7.3 for the smaller particles (reported for 5 nm radius particles) and the boundary element method (BEM) for larger particles (used to extend results to 10 and 20 nm radii and larger sizes up to those discussed in the 10–100 nm range). Extinction spectra were analyzed by fitting a Lorentzian peak plus a cubic background to extract the longitudinal plasmon peak (LPP) positions. Consistency between methods was checked by running BEM simulations for the small particles as well and comparing results: Appendix B reports agreement between DDA and BEM, and notes that DDA is more time-consuming which motivated using BEM for larger objects.", "topic": "characterization|properties", "paper_id": "paper_0201", "paper_title": "Why the aspect ratio? Shape equivalence for the extinction spectra of gold nanoparticles", "source": "https://arxiv.org/abs/1605.06046v1", "source_type": "arxiv"}
{"question": "What are the main advantages and the primary limitation of using MOF materials directly as supercapacitor electrodes, according to the paper?", "answer": "Advantages: MOFs offer highly tunable structures, large specific surface areas, hierarchical and controlled pore-size distributions that aid electrolyte ion diffusion, and metal centers that can provide redox activity (pseudocapacitance). These attributes make MOFs attractive as electrode materials. Primary limitation: their intrinsically poor electrical conductivity and sometimes limited structural stability, which hinder direct practical application in supercapacitors. The review emphasizes that combining MOFs with conductive materials or deriving conductive derivatives (carbon, metal oxides/sulfides/hydroxides) is required to overcome this limitation.", "topic": "properties", "paper_id": "paper_0185", "paper_title": "Metal-Organic Framework Materials for Electrochemical Supercapacitors", "source": "https://doi.org/10.1007/s40820-022-00910-9", "source_type": "doi"}
{"question": "What performance was reported for nanoporous carbon derived from Zn-MOF, and what synthesis factor strongly affects its structure?", "answer": "The paper cites a study (Xu et al.) in which nanoporous carbon (NPC) derived from Zn-MOF achieved a Brunauer–Emmett–Teller (BET) specific surface area of 2872 m2 g−1 and displayed pores ranging from micropores to macropores. Electrochemically, the material reached a capacitance of 258 F g−1 at a current density of 250 mA g−1. The review notes that the carbonization temperature used during conversion of Zn-MOF to carbon strongly affects the structure and porosity of the final nanoporous carbon.", "topic": "characterization", "paper_id": "paper_0185", "paper_title": "Metal-Organic Framework Materials for Electrochemical Supercapacitors", "source": "https://doi.org/10.1007/s40820-022-00910-9", "source_type": "doi"}
{"question": "What synthesis strategies does the review highlight to improve the electrochemical performance (especially conductivity and stability) of MOF-based electrodes?", "answer": "The review highlights several strategies: (1) Forming composites of MOFs with conductive carbon materials (graphene, carbon nanofibers, CNTs) or conductive polymers (PANI, PPy) to enhance electronic conductivity and stability; (2) Using mixed-metal (bimetallic) MOFs to broaden redox activity and improve charge transfer; (3) Deriving functional materials from MOFs—pyrolyzing to produce porous carbons, converting to metal oxides, sulfides, or hydroxides—to obtain materials with improved conductivity and tailored porosity; (4) Controlling MOF morphology (1D nanowires, 2D nanosheets, 3D hierarchical structures) to improve ion/electron transport; and (5) Employing advanced synthetic techniques (seed induction, kinetic modulation, spray-drying, ultrasound) to better control size, composition and architecture of MOFs and their composites.", "topic": "synthesis", "paper_id": "paper_0185", "paper_title": "Metal-Organic Framework Materials for Electrochemical Supercapacitors", "source": "https://doi.org/10.1007/s40820-022-00910-9", "source_type": "doi"}
{"question": "How was single-phase CoO2 (x = 0) produced from LiCoO2 in this study?", "answer": "Single-phase CoO2 was produced by electrochemical de-intercalation of Li from bulk LiCoO2 pellets. Pristine LiCoO2 was first synthesized by solid-state reaction (Li2CO3 + Co3O4, calcined at 600 °C and sintered at 900 °C in flowing O2). The LiCoO2 pellet was then assembled into an airtight flat electrochemical cell with an aluminum metal disk as the counter electrode and a nonaqueous electrolyte. Galvanostatic (constant-current) oxidation was applied to remove Li; the progress was monitored by the cell voltage versus Li content. No conductive additives were mixed into the pellet to avoid magnetic artifacts, and samples were handled under inert atmosphere to prevent moisture-induced instability.", "topic": "synthesis", "paper_id": "paper_0079", "paper_title": "Electrochemical synthesis and properties of CoO 2 , the x = 0 phase of the A x CoO 2 systems (A = Li, Na)", "source": "https://arxiv.org/abs/0801.2607v1", "source_type": "arxiv"}
{"question": "What are the magnetic properties of CoO2 reported in the paper, and what conclusion do the authors draw about its electronic state?", "answer": "CoO2 exhibits a temperature-independent magnetic susceptibility with a relatively large magnitude (on the order of 10^-3 emu mol^-1 Oe^-1). A small low-temperature upturn was observed but attributed to extrinsic defects. Comparing susceptibilities of CoO2 and Li0.12CoO2, the authors attribute the temperature-independent component to Pauli paramagnetism from itinerant electrons. From the susceptibility difference they estimate the density of states at the Fermi level D(εF) ≈ 13 electrons/eV, larger than LDA theoretical value (~4 electrons/eV). Thus CoO2 is most likely a Pauli-paramagnetic metal with itinerant carriers.", "topic": "properties", "paper_id": "paper_0079", "paper_title": "Electrochemical synthesis and properties of CoO 2 , the x = 0 phase of the A x CoO 2 systems (A = Li, Na)", "source": "https://arxiv.org/abs/0801.2607v1", "source_type": "arxiv"}
{"question": "What structural and stoichiometric characteristics of the synthesized CoO2 phase are reported?", "answer": "The synthesized CoO2 samples are essentially oxygen stoichiometric and adopt a hexagonal structure composed of stacked triangular-lattice CoO2 layers (i.e., the layered structure with only CoO2 layers). This structural motif identifies CoO2 as the x = 0 end member of the A_xCoO2 (A = Li, Na) systems and supports treating it as the parent phase for those layered cobaltates.", "topic": "characterization", "paper_id": "paper_0079", "paper_title": "Electrochemical synthesis and properties of CoO 2 , the x = 0 phase of the A x CoO 2 systems (A = Li, Na)", "source": "https://arxiv.org/abs/0801.2607v1", "source_type": "arxiv"}
{"question": "How much did combining the InLens and SE2 detector signals improve classification accuracy compared to single-signal approaches, and which classes benefited most?", "answer": "Using both detector signals (InLens and SE2) and their difference as input increased the feature set (reported up to 183 features) and reduced the weighted classification error substantially. The two-signal random-forest approach yielded a weighted error of 10.3% on the full dataset (and 16.2% on a cropped volume) — reported as more than a twofold improvement over the single-detector approach referenced in the paper. The subtraction (difference) of the two detector signals was particularly important for correctly classifying the carbon/binder phase; texture-based filters had relatively low impact.", "topic": "classification", "paper_id": "paper_0128", "paper_title": "Classification of FIB/SEM-tomography images for highly porous multiphase materials using random forest classifiers", "source": "https://arxiv.org/abs/2207.14114v1", "source_type": "arxiv"}
{"question": "What was the best-performing classification strategy and what error rates did it achieve?", "answer": "The best-performing strategy combined machine learning (random forest) with tailored features designed to capture the evolution of pore space during milling. This tailored-feature random forest outperformed all other evaluated approaches, achieving a weighted error of 6.1% on the total dataset. For the cropped volume focusing on a single NMC particle, the tailored approach yielded a weighted error of 11.0%. The tailored-features method was particularly effective at identifying sparse and variable-sized carbon regions and pores that other methods missed.", "topic": "classification", "paper_id": "paper_0128", "paper_title": "Classification of FIB/SEM-tomography images for highly porous multiphase materials using random forest classifiers", "source": "https://arxiv.org/abs/2207.14114v1", "source_type": "arxiv"}
{"question": "What are the main advantages and limitations of using random forest classifiers for non-infiltrated FIB/SEM tomography data according to the study?", "answer": "Advantages: Random-forest-based machine learning outperformed classical threshold/gradient-based methods for complex, multiphase, non-infiltrated FIB/SEM datasets with artefacts (curtaining, gradients, re-deposition). It enabled multiphase segmentation without infiltration, reduced the need for extensive pre- and post-processing, allowed faster sample throughput (no infiltration/hardening), avoided infiltration-induced sample alterations, and can detect materials otherwise inaccessible by contrast. Limitations: For simpler, localized segmentation tasks classical methods can be comparable and require no training. Training random forests can be computationally demanding and requires annotated training data (though classifiers can be reused for similar datasets). The approach is not applicable to samples that require embedding for structural support during milling (i.e., samples that would crumble without infiltration).", "topic": "application", "paper_id": "paper_0128", "paper_title": "Classification of FIB/SEM-tomography images for highly porous multiphase materials using random forest classifiers", "source": "https://arxiv.org/abs/2207.14114v1", "source_type": "arxiv"}
{"question": "How does the paper account for cell aging (internal resistance increase) in the state-of-power (SoP) estimation?", "answer": "The SoP model uses a pulse-trained internal resistance evolution approach based on repeated HPPC measurements. The rate of internal resistance (Ri) increase is determined from HPPC-derived Ri values, with Ri at 50% SoC used as a reference. The total Ri increase is estimated by combining the effects of full equivalent cycles (FECs), the per-cycle Ri change (difference between consecutive Ri measurements), and cycle test resistance values. The estimated Ri increase rate is multiplied by the BoL Ri to obtain Ri at EoL. The evolving Ri, together with DP_ECM-provided SoC and voltage, is then used to compute the maximum discharge current and the maximum discharge power (P_dis_max_k) accounting for aging.", "topic": "properties", "paper_id": "paper_0105", "paper_title": "Model Development for State-of-Power Estimation of Large-Capacity Nickel-Manganese-Cobalt Oxide-Based Lithium-Ion Cell Validated Using a Real-Life Profile", "source": "https://doi.org/10.3390/en15186497", "source_type": "doi"}
{"question": "What experimental characterization methods were used to extract the ECM parameters and how were SoC-dependent variations handled?", "answer": "ECM parameters (R0, R1, C1, R2, C2) were extracted from Hybrid Pulse Power Characterization (HPPC) tests. A table-based linear interpolation (TBLI) method was used to capture SoC- and C-rate-dependent variations by extracting parameters at representative SoC_HPPC points of 20%, 50%, and 80%. HPPC tests were repeated throughout an aging campaign (an average of eight HPPC tests over ~800 full equivalent cycles) to monitor impedance changes and to parametrize the DP_ECM and SoP models.", "topic": "characterization", "paper_id": "paper_0105", "paper_title": "Model Development for State-of-Power Estimation of Large-Capacity Nickel-Manganese-Cobalt Oxide-Based Lithium-Ion Cell Validated Using a Real-Life Profile", "source": "https://doi.org/10.3390/en15186497", "source_type": "doi"}
{"question": "How accurate were the SoC and SoP estimations and how were they validated?", "answer": "SoC estimation was performed using a dual-polarization equivalent-circuit model (DP_ECM) combined with Coulomb counting and an extended Kalman filter (EKF). The DP_ECM achieved high SoC accuracy with an error reported around 1%. The coupled SoP model was validated using dynamic WLTC (Worldwide harmonized Light vehicles Test Cycles) and static current profiles: the SoP model produced root-mean-square errors (RMSE) of approximately 2% for the dynamic WLTC profile and 1% for the static profile. The paper notes that remaining error is mainly due to inconsistency/noise in measured internal resistance changes for the cells studied.", "topic": "application", "paper_id": "paper_0105", "paper_title": "Model Development for State-of-Power Estimation of Large-Capacity Nickel-Manganese-Cobalt Oxide-Based Lithium-Ion Cell Validated Using a Real-Life Profile", "source": "https://doi.org/10.3390/en15186497", "source_type": "doi"}
{"question": "How does the ionophilicity/ionophobicity of a pore (resolvation energy δE) control the zero-voltage differential capacitance, and what is the expression for the crossover resolvation energy δE_crossover?", "answer": "The paper models the ion-pore affinity via an electrochemical potential h0 = δE_self + δE (in units of k_B T). The sign and magnitude of h0 determine pore occupancy at zero applied voltage: h0 < 0 (δE < δE_crossover when δE_self is taken into account) corresponds to ionophilic pores that are (nearly) filled at zero voltage, while h0 > 0 corresponds to ionophobic pores that are (nearly) empty. The crossover resolvation energy (where pore occupancy changes from ionophilic to ionophobic) is given by δE_crossover = -δE_self = l_B ln(2) / L (in units of k_B T), where l_B is the Bjerrum length and L the pore (slit) width. Example values quoted in the paper using l_B = 25 nm: for L = 0.7 nm, δE_crossover ≈ 25 k_B T; for L = 0.6 nm, δE_crossover ≈ 29 k_B T. Consequences for capacitance: strongly ionophilic pores have significant ion density at zero voltage and typically show decreasing capacitance with increasing pore width (maximal C for smallest pores), whereas strongly ionophobic pores are nearly empty at zero voltage (low or vanishing C_D(0)) and begin charging only after the applied voltage overcomes the ionophobic barrier (eV ≈ δE). Pores near the crossover (weakly ionophilic/ionophobic) can exhibit enhanced zero-voltage differential capacitance because their low initial occupancy makes counterion adsorption entropically favorable.", "topic": "properties", "paper_id": "paper_0295", "paper_title": "The Capacitance-Power-Hysteresis Trilemma in Nanoporous Supercapacitors", "source": "https://arxiv.org/abs/1510.05595v2", "source_type": "arxiv"}
{"question": "Why does the model predict that maximal capacitance can occur for pores appreciably wider than the ion diameter, and what controls the optimal pore width and ion size?", "answer": "Contrary to the conventional expectation that ever-narrower pores give maximal capacitance, the paper finds a local maximum in capacitance at pore widths larger than the ion diameter for weakly ionophobic pores. Mechanism: when pores are weakly ionophobic they have relatively low ionic occupancy at zero voltage; wider pores (but still near ion size) allow counterions to enter with a favorable entropy gain (out-of-plane degrees of freedom and packing effects), so counterion adsorption is entropically favored and leads to a larger differential capacitance than in the tightest single-file pores. The optimal slit width L_opt reported is about 0.74 nm (for ion diameter d ≳ 0.5 nm) and depends only weakly on ion diameter in that regime. Ion size matters: for strongly ionophilic pores smaller ion diameter generally increases capacitance (more efficient packing and swapping mechanisms), while for weakly ionophobic pores there can be an intermediate ion size that maximizes capacitance because very large ions reduce pore population and very small ions change packing/entropic effects. These trends were observed both in the mean-field theory and confirmed by Monte Carlo simulations in the study.", "topic": "properties", "paper_id": "paper_0295", "paper_title": "The Capacitance-Power-Hysteresis Trilemma in Nanoporous Supercapacitors", "source": "https://arxiv.org/abs/1510.05595v2", "source_type": "arxiv"}
{"question": "What practical approaches does the paper suggest for tuning ionophilicity/ionophobicity of porous carbons, i.e., how can an experimentalist control δE or ion-pore non-electrostatic interactions?", "answer": "The paper highlights several experimentally relevant levers to tune ionophilicity (the non-electrostatic part of the resolvation energy δE): 1) Chemical functionalization of carbon surfaces (changing surface groups) alters ion-pore attraction — for example, preparing carbon nanofibers in the presence of potassium hydroxide modifies surface functionality and increases ion-pore attraction. 2) High-temperature chlorination of carbides is mentioned as a method to produce nanoporous carbon electrodes with controlled nanopore networks; such processing can affect surface chemistry and thus ion affinity. 3) Choice of ionic liquid ion structure: ions with multiple conformational states (e.g., alkyl chains that fold or expand) can incur a conformational energy penalty when entering narrow pores; selecting ions whose low-energy conformation fits the pore favors ionophilicity, while ions that must adopt higher-energy conformations to enter make the pore effectively more ionophobic. 4) Engineering pore wall flexibility: flexible walls that must be deformed for ion entry can introduce an energetic penalty, increasing effective ionophobicity. The paper emphasizes that controlled tuning of ion-pore non-electrostatic interactions (van der Waals, conformational, and wall-deformation energies) is a key experimental challenge to access the regimes (ionophilic, ionophobic, or near-crossover) identified by the model.", "topic": "synthesis", "paper_id": "paper_0295", "paper_title": "The Capacitance-Power-Hysteresis Trilemma in Nanoporous Supercapacitors", "source": "https://arxiv.org/abs/1510.05595v2", "source_type": "arxiv"}
{"question": "What are the three delithiation regimes identified when oxalic acid is used to chemically extract Li from LCO thin films, and what distinguishes them?", "answer": "The study identifies three regimes. Regime I (surface-limited/mild) corresponds to mild surface delithiation causing bundling of grains; features grow with exposure time (e.g., average surface structures ≈90 nm after 10 min at low concentration) and size increase is mainly due to grain grouping rather than grain growth. Regime II (bulk delithiation) is effective at extracting Li from the film interior and is evidenced by changes in Li concentration, the appearance of a delithiated hex-II phase, and evolution of lattice constants of hex-I and hex-II; groove formation also begins in this regime. Regime III (damage/amorphization) occurs with longer exposures or higher acid concentration and is marked by increased structural degradation, amorphization, and generation of high-specific-surface-area porous networks and channels. The transitions are spatially heterogeneous, so ranges of coexistence occur rather than abrupt crossovers.", "topic": "properties", "paper_id": "paper_0084", "paper_title": "A multi-technique approach to understanding delithiation damage in LiCoO2 thin films", "source": "https://arxiv.org/abs/2010.14346v2", "source_type": "arxiv"}
{"question": "How was chemical delithiation performed and controlled in the experiments, and how does this method compare to electrochemical delithiation according to the authors?", "answer": "Chemical delithiation was performed by depositing a drop of aqueous oxalic acid (nominally 1×10^-2 M, with lower concentrations such as 1×10^-4 M also used) onto the LCO thin film at room temperature; surface tension spreads the solution to cover the sample. Exposure time was varied (examples include 10 min and longer) to control the extent of delithiation. After exposure the surface was rinsed with distilled water and analyzed immediately. The authors note that over a significant delithiation range, structural parameters (lattice constants and phases) of chemically delithiated LCO agree well with electrochemically delithiated LCO, indicating similar structural effects; chemical delithiation also avoids complications from electrolyte breakdown and facilitates some in situ measurements.", "topic": "synthesis", "paper_id": "paper_0084", "paper_title": "A multi-technique approach to understanding delithiation damage in LiCoO2 thin films", "source": "https://arxiv.org/abs/2010.14346v2", "source_type": "arxiv"}
{"question": "What experimental evidence supports that Regime II corresponds to bulk delithiation and not just surface modification?", "answer": "Evidence for bulk delithiation in Regime II includes: measurable changes in Li concentration (from XPS), the emergence of a distinct delithiated phase (hex-II) observed by XRD, and systematic evolution of the lattice constants of the original hex-I and the new hex-II phases—features that mimic electrochemical delithiation. Additionally, morphological changes such as groove formation begin to appear in this regime. These observations collectively indicate Li extraction beyond the immediate surface and structural changes throughout grains, rather than purely surface-limited reactions.", "topic": "characterization", "paper_id": "paper_0084", "paper_title": "A multi-technique approach to understanding delithiation damage in LiCoO2 thin films", "source": "https://arxiv.org/abs/2010.14346v2", "source_type": "arxiv"}
{"question": "Do the DFT results predict that SSZ-13 obeys Löwenstein's rule in both sodium and proton forms?", "answer": "No. Periodic DFT calculations predict different behaviour depending on the extra-framework cation. For Na-SSZ-13 the global minimum structures conform to Löwenstein's rule (aluminium avoidance). In contrast, for protonated SSZ-13 (H-SSZ-13) the lowest-energy predicted configurations include non‑Löwensteinian -Al–O–Al- linkages (i.e., predicted violations of Löwenstein's rule). The H-SSZ-13 result was further checked with the higher-level hybrid functional PBE0 and the non‑Löwensteinian ordering remained energetically favourable in the protonated framework. The paper also reports similar non‑Löwensteinian preferences in other protonated frameworks (H-LTA, H-RHO, H-ABW).", "topic": "synthesis", "paper_id": "paper_0171", "paper_title": "Violations of Löwenstein's rule in zeolites", "source": "https://arxiv.org/abs/1612.04162v1", "source_type": "arxiv"}
{"question": "What computational methods and setup were used to determine aluminium ordering in the zeolite frameworks?", "answer": "The study used fully periodic density functional theory (DFT) calculations performed primarily with the CP2K code. Individual models were fully geometry-optimized to equilibrium density with variable lattice parameters, using 1:1:1 unit cells (except ABW which used a 2:2:2 supercell). A TZV2P basis set and an energy cutoff of 650 Ry were employed. Calculations used the PBE exchange–correlation functional for most screening and selected low-energy structures were re-evaluated with the hybrid PBE0 functional implemented in CP2K using auxiliary density matrix methods (ADMM). Force-field (GULP) screening was used to reduce the number of candidate low-energy structures before DFT refinement for low-silica cases.", "topic": "characterization", "paper_id": "paper_0171", "paper_title": "Violations of Löwenstein's rule in zeolites", "source": "https://arxiv.org/abs/1612.04162v1", "source_type": "arxiv"}
{"question": "What are the predicted implications of aluminium clustering and non‑Löwensteinian linkages for catalytic properties and materials design?", "answer": "The DFT-predicted clustering of aluminium and presence of -Al–O–Al- linkages in protonated frameworks imply clustered, high-density acid sites that could create new, more reactive catalytic sites and novel reaction pathways not previously considered. Such ordered aluminium clusters also suggest selective, predictable locations for dealumination that could be exploited to introduce controllable meso- and macroporosity. The paper gives an example prediction: removing four adjacent alumina units from a clustered motif in H-SSZ-13 would increase a ~10 Å cavity to about 17 Å, approaching mesoporosity and potentially alleviating diffusion limitations. Thus, realizations of these predicted aluminium distributions could enable new catalytic routes and improved catalyst performance through hierarchical porosity and altered acid-site distributions.", "topic": "application", "paper_id": "paper_0171", "paper_title": "Violations of Löwenstein's rule in zeolites", "source": "https://arxiv.org/abs/1612.04162v1", "source_type": "arxiv"}
{"question": "What are the measured penetration depths of lithium and cobalt into the mullite–cordierite saggar after use, and which characterization techniques determined these depths?", "answer": "TOF-SIMS (time-of-flight secondary ion mass spectrometry) mapping showed that lithium penetrates the saggar to a maximum depth of approximately 2 mm. Morphology and elemental distribution analyses (SEM-EDS) indicated that cobalt erosion is surface-limited with penetration on the order of ~200 μm. Thus Li exhibits deep inward diffusion/permeation while Co mainly reacts at or near the surface.", "topic": "characterization", "paper_id": "paper_0069", "paper_title": "Corrosion Behavior of Cobalt Oxide and Lithium Carbonate on Mullite-Cordierite Saggar Used for Lithium Battery Cathode Material Sintering", "source": "https://doi.org/10.3390/ma16020653", "source_type": "doi"}
{"question": "Which phases form when sufficient Li2CO3 reacts with the mullite–cordierite saggar, and what intermediates appear when lithium is insufficient?", "answer": "When Li2CO3 is present in sufficient quantity and reacts with the saggar's Al- and Si-containing phases at high temperature, the dominant final reaction products are lithium aluminate (LiAlO2) and lithium silicate (Li4SiO4). When lithium is insufficient, intermediate lithium–aluminum–silicon compounds such as LiAlSiO4 and other Li–Al–Si phases are observed. These phase transformations were identified by XRD analysis of reacted powders.", "topic": "synthesis", "paper_id": "paper_0069", "paper_title": "Corrosion Behavior of Cobalt Oxide and Lithium Carbonate on Mullite-Cordierite Saggar Used for Lithium Battery Cathode Material Sintering", "source": "https://doi.org/10.3390/ma16020653", "source_type": "doi"}
{"question": "What mechanisms cause cracking, delamination, and eventual failure of mullite–cordierite saggars during LiCoO2 cathode synthesis?", "answer": "Two coupled mechanisms drive saggar degradation: (1) chemical/phase changes—formation of lithium aluminate and lithium silicate (and intermediate Li–Al–Si phases) produces products with higher expansion coefficients than mullite and cordierite, generating internal stresses and volume mismatches at reaction/bulk interfaces; (2) gas evolution—decomposition reactions involving Li2CO3 release CO2 (and the overall processes can generate O2), which creates internal porosity and expands cracks. Together these volume changes and internal gas-driven stresses cause interfacial cracking, peeling, and ultimately saggar failure.", "topic": "properties", "paper_id": "paper_0069", "paper_title": "Corrosion Behavior of Cobalt Oxide and Lithium Carbonate on Mullite-Cordierite Saggar Used for Lithium Battery Cathode Material Sintering", "source": "https://doi.org/10.3390/ma16020653", "source_type": "doi"}
